Repository: mantidproject/trac

File: mantid/raw-attachment/ticket/6581/LaB6_bank3test.pcr
LaB6 NIST SRM-660b standard 2013-A Dec PAC
! Current global Chi2 (Bragg contrib.) =      56.02    
NPATT      1       1 <- Flags for patterns (1:refined, 0: excluded)
W_PAT   1.000
!Nph Dum Ias Nre Cry Opt Aut
   1   0   0   0   0   0   1
!Job Npr Nba Nex Nsc Nor Iwg Ilo Res Ste Uni Cor Anm Int
  -1  10   0   0   1   0   0   0   6   0   1   0   0   0  !-> Patt#: 1
!
!File names of data(patterns) files
PG3_11487-3.dat
!
!  Resolution file for Pattern#   1
bank3new.irf
!Mat Pcr NLI Rpa Sym Sho
   0   1   0   0   0   0
!Ipr Ppl Ioc Ls1 Ls2 Ls3 Prf Ins Hkl Fou Ana
   0   0   1   0   4   0   3  10   0   0   0  !-> Patt#: 1
!
!  Bkpos        Wdt    Iabscor for Pattern#  1
   10000.000    8.00     2
!NCY  Eps  R_at  R_an  R_pr  R_gl
 10  0.10  0.50  0.50  0.50  0.50
!    TOF-min      <Step>       TOF-max  -> Patt#: 1
   9803.5781     14.0103  85781.1484
!
! Additional scattering factors for Pattern#  1
B       0.66500    0.00000   0
!
       4    !Number of refined parameters
!
! Zero_i+SHF      Dtt1_i+SHF     TwoThetaBank (Only shifts are refined)
!       0.00000   22584.92188      90.00000
!    Zero    Code      Dtt1    Code      Dtt2    Code   2ThetaBank  -> Patt# 1
     0.000    0.00     0.000    0.00     0.000    0.00    90.000
! Zerot_i+SHF    Dtt1t_i+SHF    Dtt2t_i+SHF   xcross_i+SHF   wcross_i+SHF
!      76.67300   22567.41211       0.30000       0.35600       2.77610
!   Zerot/Code    Dtt1t/Code    Dtt2t/Code    x-cross/Code   Width/Code
        0.0000        0.0000        0.0000        0.0000        0.0000
          0.00          0.00          0.00          0.00          0.00
!   Background coefficients/codes  for Pattern#  1  (Polynomial of 6th degree)
       0.117       0.069       0.007      -0.022       0.003       0.000
       21.00       11.00       41.00        0.00        0.00        0.00
!-------------------------------------------------------------------------------
!  Data for PHASE number:   1  ==> Current R_Bragg for Pattern#  1:    10.94
!-------------------------------------------------------------------------------
LaB6 NIST 660-b
!
!Nat Dis Ang Jbt Isy Str Furth        ATZ     Nvk More
   2   0   0   0   0   0   0     469475.7188   0   0
!Contributions (0/1) of this phase to the  1 patterns
 1
!Irf Npr Jtyp  Nsp_Ref Ph_Shift for Pattern#  1
   0  10   -1      0      0
! Pr1    Pr2    Pr3   Brind.   Rmua   Rmub   Rmuc     for Pattern#  1
  0.000  0.000  1.000  1.000  0.000  0.000  0.000
!
P m -3 m                 <--Space group symbol
!Atom   Typ       X        Y        Z     Biso       Occ     In Fin N_t Spc /Codes
La     La      0.00000  0.00000  0.00000  0.30203   1.00000   0   0   0    0  
                  0.00     0.00     0.00     0.00      0.00
B11    B       0.19973  0.50000  0.50000  0.20146   6.00000   0   0   0    0  
                  0.00     0.00     0.00     0.00      0.00
!-------> Profile Parameters for Pattern #  1
!  Scale       Extinc      Bov     Str1     Str2     Str3    Strain-Model
 0.88688E-03   0.0000   0.0000   0.0000   0.0000   0.0000       0
    31.00000     0.00     0.00     0.00     0.00     0.00
!     Sig-2      Sig-1      Sig-0        Xt         Yt         Z1      Z0      Size-Model
!   119.400     10.000      0.000 <- Instr. par. + shifts. Only shifts are refined
      0.000      0.000      0.000      0.000      0.000      0.000      0.000   0
       0.00       0.00       0.00       0.00       0.00       0.00       0.00
!    Gam-2     Gam-1     Gam-0     LStr       LSiz  
!    0.000     0.000     0.000 <- Instr. par. + shifts. Only shifts are refined
     0.000     0.000     0.000     0.000     0.000
      0.00      0.00      0.00      0.00      0.00
!     a          b         c        alpha      beta       gamma      #Cell Info
   4.156890   4.156890   4.156890  90.000000  90.000000  90.000000   
    0.00000    0.00000    0.00000    0.00000    0.00000    0.00000
!      Pref1      Pref2        alph0       beta0       alph1       beta1
!  Instr. par. + shifts:    1.500000    3.012000    5.502000    9.639000 <- Only shifts are refined
    0.000000    0.000000    0.000000    0.000000    0.000000    0.000000
        0.00        0.00        0.00        0.00        0.00        0.00
!     alph0t      beta0t      alph1t      beta1t
!  Instr. par. + shifts:   86.058998   96.487000   13.445000    3.012000 <- Only shifts are refined
    0.000000    0.000000    0.000000    0.000000
        0.00        0.00        0.00        0.00
!Absorption correction parameters
   0.08513    0.00   0.00000    0.00            ABS: ABSCOR1  ABSCOR2
!  2Th1/TOF1    2Th2/TOF2  Pattern # 1
    9803.578   85781.148       1
